Repository: hakonanes/correlated-grains-particles-workflow

# Correlated grain/particle analysis from directly combined EBSD/BSE data

Zenodo DOI coming after first `release' of repository.

This repository contains Jupyter notebook files, MATLAB scripts, and other files, apart from the raw BSE images and EBSD datasets, which are necessary to reproduce the results and figures in the paper *"Correlated subgrain and particle analysis of a recovered Al-Mn alloy by directly combining EBSD and backscatter electron imaging"*, which was recently submitted to *Materials Characterization*. The paper preprint is available on arXiv at [https://doi.org/10.48550/arXiv.2205.05514](https://doi.org/10.48550/arXiv.2205.05514). The raw data used in the paper, comprising three EBSD datasets and three sets of four BSE images, is available from Zenodo at [https://doi.org/10.5281/zenodo.6470217](https://doi.org/10.5281/zenodo.6470217).

## Contents

### notebooks

Static views of the notebooks are available via [`nbviewer`](https://nbviewer.org/github/hakonanes/correlated-grains-particles-workflow/notebooks).

Python packages used in the notebooks are listed in `requirements.txt` and can be installed into for example a conda environment:

```bash
conda create -n corr-env python=3.9
conda activate corr-env
pip install -r requirements.txt
```

* `ebsd1_dewrap.ipynb`: EBSD datasets acquired with a NORDIF detector are sometimes written with the last column of patterns as the first column. This notebook checks if this is the case, places the patterns correctly in the map, and writes them to an HDF5 file in the kikuchipy h5ebsd format.
* `ebsd2_preprocess.ipynb`: Generate indexing-independent views of an EBSD dataset (mean intensity map, virtual backscatter electron images, image quality map, and average neighbour dot product map) and calibrate the detector-sample geometry via projection center (PC) optimization with the [PyEBSDIndex Python package](https://github.com/USNavalResearchLaboratory/PyEBSDIndex) (cubic materials only!). An average PC is used in dictionary indexing.
* `ebsd3_dictionary_indexing.ipynb`: Obtain crystal orientations from the EBSD patterns via dictionary indexing (DI) as implemented in kikuchipy. Requires an Al master pattern generated with EMsoft.
* `ebsd4_refinement.ipynb`: Refine crystal orientations obtained from DI.
* `generate_figures_in_paper.ipynb`: Generate final figures used in the paper.
* `image_registration.ipynb`: Manually identify control points in BSE images and EBSD intensity maps, perform image registration of BSE and EBSD datasets, and insert particles detected in BSE images and their sizes into EBSD datasets, making up the multimodal datasets.
* `particle_detection.ipynb`: Detect particles in BSE images and EBSD intensity maps.

Installation of packages has been tested to work on Linux (Ubuntu 22.04) and Windows 10. All notebooks have been tested to work on Linux, while the two indexing and refinement notebooks have also been tested to work on Windows 10.

### matlab_scripts

MATLAB packages used in the scripts are [MTEX](https://mtex-toolbox.github.io/) and [export_fig](https://se.mathworks.com/matlabcentral/fileexchange/23629-export_fig).

* `estimate_gnd.m`: Estimate geometrically necessary disloations prior to grain and texture analysis.
* `orientation_analysis.m`: Correlated analysis of subgrains and particles based on the multimodal dataset, specifically dispersoids at subgrain boundaries and subgrains at constituent particles.

### data

The control points and processed BSE images (reference images) and EBSD intensity maps (sensed images) used in image registration are included in this directory. The raw EBSD datasets and BSE images are available from Zenodo at [https://doi.org/10.5281/zenodo.6470217](https://doi.org/10.5281/zenodo.6470217).

File: notebooks/ebsd1_dewrap.ipynb
# De-wrap NORDIF Pattern.dat file

Håkon Wiik Ånes (hakon.w.anes@ntnu.no)

See the relevant package documentation for more details on the packages used here:
* kikuchipy: https://kikuchipy.org/en/stable/

Import required packages and print their versions

```
%matplotlib inline

from datetime import date
import importlib_metadata
import os

import dask.array as da
import matplotlib.pyplot as plt
import numpy as np

import kikuchipy as kp


# Data directories
dset_no = 1
dir_data = os.path.join("/home/hakon/phd/data/p/prover/300c", str(dset_no))
dir_nordif = os.path.join(dir_data, "nordif")
dir_kp = os.path.join(dir_data, "kp")

print("Run date: ", date.today())
print("\nSoftware versions\n------------------")
for pkg in ["dask", "kikuchipy", "matplotlib", "numpy"]:
    if pkg == "numpy":
        ver = np.__version__
    else:
        ver = importlib_metadata.version(pkg)
    print(pkg, ":", ver)
```

Run date:  2022-05-11

Software versions
------------------
dask : 2022.3.0
kikuchipy : 0.5.7
matplotlib : 3.4.3
numpy : 1.21.5

Load patterns lazily (not into RAM)

```
s = kp.load(os.path.join(dir_nordif, "Pattern.dat"), lazy=True)
nr = s.axes_manager.navigation_shape[1]  # Number of rows
s
```

Get first, second and last column of patterns

```
s_col0 = s.inav[0]
s_col1 = s.inav[1]
s_col_last = s.inav[-1]
```

Increase signal-to-noise ratio (enhance Kikuchi pattern)

```
s_col0.remove_static_background()
s_col1.remove_static_background()
s_col_last.remove_static_background()

s_col0.remove_dynamic_background()
s_col1.remove_dynamic_background()
s_col_last.remove_dynamic_background()

dtype = np.float32
s_col0.rescale_intensity(dtype_out=dtype)
s_col1.rescale_intensity(dtype_out=dtype)
s_col_last.rescale_intensity(dtype_out=dtype)
```

Match patterns (it's done all-to-all, instead of 1-1 which is enough, so we have to extract the diagonal)

```
metric_ncc = kp.indexing.similarity_metrics.NormalizedCrossCorrelationMetric(
    n_experimental_patterns=nr, n_dictionary_patterns=nr
)

ncc_01_all = metric_ncc(s_col0.data, s_col1.data)
ncc_0last_all = metric_ncc(s_col0.data, s_col_last.data)
ncc_01 = da.diagonal(ncc_01_all).compute()
ncc_0last = da.diagonal(ncc_0last_all).compute()
```

/home/hakon/miniconda3/envs/corr-dev/lib/python3.9/site-packages/dask/array/einsumfuncs.py:233: PerformanceWarning: Increasing number of chunks by factor of 17
  result = blockwise(
/home/hakon/miniconda3/envs/corr-dev/lib/python3.9/site-packages/dask/array/einsumfuncs.py:233: PerformanceWarning: Increasing number of chunks by factor of 17
  result = blockwise(

Plot normalized cross-correlation (NCC) scores

```
fig, ax = plt.subplots()
ax.plot(ncc_01, "r-o", label="Second column")
ax.plot(ncc_0last, "b-s", label="Last column")
ax.set_xlabel("Row")
ax.set_ylabel("Normalized cross-correlation score")
ax.legend();
```

Do we have to de-wrap?

```
if ncc_0last.mean() > ncc_01.mean():
    print("De-wrap!")
else:
    print("Don't de-wrap")
```

De-wrap!

The first column is clearly more similar to the last column than the second, hence we need to de-wrap.

Create a deepcopy and shift the first column last

```
s2 = s.deepcopy()
s2.data = da.roll(s2.data, shift=-1, axis=1)
```

Extract the new first, second and last column

```
s2_col0 = s2.inav[0]
s2_col1 = s2.inav[1]
s2_col_last = s2.inav[-1]
```

Increase signal-to-noise ratio (enhance Kikuchi pattern)

```
s2_col0.remove_static_background()
s2_col1.remove_static_background()
s2_col_last.remove_static_background()

s2_col0.remove_dynamic_background()
s2_col1.remove_dynamic_background()
s2_col_last.remove_dynamic_background()

s2_col0.rescale_intensity(dtype_out=dtype)
s2_col1.rescale_intensity(dtype_out=dtype)
s2_col_last.rescale_intensity(dtype_out=dtype)
```

Match patterns

```
ncc2_01_all = metric_ncc(s2_col0.data, s2_col1.data)
ncc2_0last_all = metric_ncc(s2_col0.data, s2_col_last.data)
ncc2_01 = da.diagonal(ncc2_01_all).compute()
ncc2_0last = da.diagonal(ncc2_0last_all).compute()
```

/home/hakon/miniconda3/envs/kp-dev/lib/python3.9/site-packages/dask/array/einsumfuncs.py:233: PerformanceWarning: Increasing number of chunks by factor of 17
  result = blockwise(
/home/hakon/miniconda3/envs/kp-dev/lib/python3.9/site-packages/dask/array/einsumfuncs.py:233: PerformanceWarning: Increasing number of chunks by factor of 17
  result = blockwise(

Plot NCC scores

```
fig, ax = plt.subplots()
ax.plot(ncc2_01, "r-o", label="Second column")
ax.plot(ncc2_0last, "b-s", label="Last column")
ax.set_xlabel("Row")
ax.set_ylabel("Normalized cross-correlation score")
ax.legend();
```

Do we have to de-wrap a second time?

```
if ncc2_0last.mean() > ncc_01.mean():
    print("De-wrap!")
else:
    print("Don't de-wrap")
```

Don't de-wrap

The new first column (previously second column) is now more similar to the new second column
(previously third column) than the new last column (previously first column), which is what
we expect.

Finally, save the de-wrapped signal to file.

```
s2.save(os.path.join(dir_kp, "patterns_dewrap.h5"))
```
